Repository: BaileyL01/BaileyL01.github.io

# BaileyL01.github.io
Bailey’s digital CV

File: Oxy-acetylene_welding_manual.txt (part 2 of 6)
The Proj
welding. Now in lighting, the flame should stand away from the tip a
slight distance, in torches other than the low-pressure type, while in
these there will only be a good full flame issue from the tip. Enough
oxygen must be in evidence to bring this acetylene flame down to the
neutral point. If not enough pressure is used, this result cannot
be obtained, and of course, more pressure must be introduced. It is
better to have too much pressure than not enough on the line, for the
operator may use his torch valve to again regulate this pressure and
is always sure of enough gas. Theoretically, all adjustments should be
made at the regulator, but in practice this is very seldom carried out.
The accompanying cuts will illustrate the five conditions which every
welder should be familiar with, in the flame adjustment. Fig. 21 shows
the acetylene turned on full; no oxygen has as yet been introduced. The
flame has a yellow appearance and is very rich in carbon, as can be
seen by the soot given off. In Fig. 22 we see the oxygen being turned
on; the yellow flame (_A_) is gradually giving way to a white part at
(_B_). In this condition we say that a feather flame exists. Fig. 23
shows slightly more oxygen pressure. In Fig. 24 we have the neutral
flame, which can be readily recognized on account of its bluish white
color and well-defined outline, appearing like the end of an unused
piece of chalk, only, of course, much smaller. In Fig. 25 can be seen
an excess or too much pressure of oxygen. It will be noticed that the
neutral flame assumes a more bluish color, is a little pointed, and a
very noticeable hissing sound is in evidence. This is what is called
an oxidizing flame and will be again referred to. Too much oxygen is
used. Operators who attempt to turn on the oxygen first and then light
it, will find that it does not burn, and their efforts will be useless.
In picking up a torch for the first time, any operator can turn on one
valve and detect by the odor of the gas, whether it is oxygen or the
fuel gas, and can light it in accordance. Some operators, however,
attempt to turn on a little of each gas and light. This is not to
be recommended, for flashbacks may occur. When the welder accustoms
himself to turning on enough pressure to accommodate whatever sized
tip he may have, he will find that there is no great need for paying
attention to the pressure gauges on his regulators except to check up
on the full drums of oxygen, and to tell whether he has enough gas left
to complete a certain piece of work.

(=34=) A neutral flame is theoretically composed of equal parts of
oxygen and acetylene ignited, but this ratio is very seldom worked
out in practice. There is usually an excess of oxygen in evidence.
A neutral flame is generally spoken of as being over 6000 degrees
Fahrenheit, and this does not vary with the different sized tips as
most welders think. Of course there are different quantities of heat
between a very small tip and a large sized one, but the temperature of
the flame is the same.

(=35=) If too much acetylene gas is used, a feather flame such as was
seen in Fig. 23 will appear. This has a carbonizing effect on the weld,
for it introduces carbon and causes the weld to become very brittle.

(=36=) If too much oxygen gas is used, the effect shown in Fig. 25
will take place, and the weld will have oxygen introduced, which is a
very detrimental feature, and is particularly noticeable in working on
steel, for it raises a white foam over the surface of the melted metal,
which sometimes is worked right into the weld itself. An experienced
welder will always know just what kind of a flame action he is
obtaining on his weld, not because he takes the flame away every time
he wishes to look at it, but he can tell by the action of his metal
exactly the nature of his flame.

(=37=) Infra-red (heat) and ultra-violet (light) rays present to a
small extent in the neutral flame are injurious to the naked eye.
Colored glasses or goggles are used to shield the eyes when working
with this flame. Too dark a glass should not be used, as it will cause
a strain upon the eyes more injurious than the flame. Exposed metal
frames should be avoided too, as they hold the heat and burn the
operator.


(=38=) To shut off the apparatus for several hours or so, it is best
to relieve all pressure from the lines, such as hose and so forth, and
to do this close both tank valves; open the torch valves; release the
tension on the regulator, by screwing the “cross-bar” to the left,
and finally, close the torch valves. It is quite necessary that
these torch valves closed, for quite frequently, if a small tip is in
the torch and an excess of oxygen pressure comes through the line,
when both torch valves are open, much of the oxygen may back up the
acetylene line and cause a serious flashback when lighting up. This can
be avoided by keeping both torch valves closed when not in use.

(=39=) If a valve on an empty acetylene cylinder is left open the
acetylene gas will escape, and mixing with the air, which is a
supporter of combustion, a very inflammable mixture will be formed. If
any fire is present, such as might be smouldering in a forge, possibly
not used for several hours or so, or a match lighted, or a flame
started in any way, an explosion is likely to occur. When an acetylene
cylinder is exhausted, as far as possible, in a moderately high
atmospheric temperature, then shut off for a while and the temperature
drops, air will be drawn into the vacuum thus formed when the valve is
again opened. In this manner an explosive mixture forms in an empty
acetylene cylinder and is certainly to be avoided. Care should be
taken, especially in winter, to guard against such occurrences, as in
some outlying shops a decided change in temperature takes place between
closing time and starting up time the following morning. Acetylene
tanks should always be securely closed when empty, not only for the
above reasons but insomuch that each contains acetone, which is likely
to escape if the tank is thrown around. Acetone is very costly and used
extensively in the manufacture of smokeless powder, so that at times it
is hard to replenish.

(=40=) Oxygen has an affinity for oils and greases, and should not be
allowed to come in contact with them, especially in confined places,
as a spontaneous combustion may result. Oils and greases should never
be used around oxy-acetylene welding apparatus and on nearly every
apparatus on the market the words “Use no oil,” will be found. Despite
this precaution, however, many times ignorant operators will be found
squirting oil into the holes around the regulator cap, and through the
gauges, in order, as they say, to allow them to work easier. This use
of oil should be discouraged, and the sooner the better.




CHAPTER III

SHOP EQUIPMENT


(=41=) In equipping a shop for welding, in addition to the welding
apparatus, the operators are many times undecided whether it is
advisable to have a planed metal or a brick top table to use for
welding purposes; each has its advantages, but were there a choice of
one or the other, it is suggested that the brick-top table be used. The
theory of having a planed metal top for lining up work does not prove
as satisfactory in actual practice as might be expected, for the simple
reason that the average welder generally places his metal in direct
contact with this cold top, and much of the heat which is supposed to
go into the weld is conducted away by the table top, producing a hard,
brittle weld. In the case of cast iron, these welds are generally
porous. Then too, the operator to a large extent depends upon the table
top for lining up his work and does not study his contraction and
expansion as thoroughly as he might. The result is that many of his
pieces warp in cooling. To rectify the first objection it is advisable
to cover the table top with asbestos paper as shown in Fig. 28. In the
second place, sometimes clamps are used to hold the work in position.
Preheating without a layer of bricks on a metal-topped table is not to
be recommended.


(=42=) A fire-brick table, made up along the lines shown in Fig. 29, is
very easily constructed and can be used for all sorts of jobs. It is
well to have everything clear around the legs and have no braces to cut
the operator on the shins or to interfere in any way with his work.
The best fire bricks obtainable should be used. A large number of extra
bricks should always be on hand for they come in very handy in most of
the welding operations, and in fact to conduct a welding shop without
fire bricks could almost be likened to a blacksmith’s shop without an
anvil. Besides being used for table tops, preheating furnaces of a
temporary nature may be built and the bricks used to jack up and align
many jobs which could not be handled otherwise.

(=43=) An emery wheel plays a very important part in a commercial
welding shop, insomuch that rust, scale, and unnecessary metal can be
removed in a very short time by its use. A flexible shaft attachment
should be on hand, if possible, or a portable grinder of some kind,
for in many cases where the casting, or the piece being worked upon is
too heavy to bring to the emery wheel, the wheel can be brought to it
and many places ground down by its use that would be impossible with a
stationary grinder.


(=44=) Many times when working near a hole which may be threaded, the
welder has much difficulty in keeping his metal from entering the
hole. At other times it is necessary to back up preheated work such
as aluminum, to prevent its collapsing. Ordinary clay or putty cannot
be used for this purpose. The simple reason being that when metal is
heated it expands and the clay or putty in giving off its moisture
contracts, showing two opposite reactions. Retort cement is a name
given furnace cement mixed with shredded asbestos, this, as well as
carbon flour, has been found to be very satisfactory for filling in
holes and backing up pre-heated work. Retort cement is purchased in
airtight containers, hardening very quickly when brought in contact
with the air, so at all times it should be kept in containers similar
to those in which it is purchased. It cannot be reclaimed once it is
hardened.

(=45=) A blacksmith forge will be the medium of saving much valuable
gas and time in a welding shop. It will heat up parts to be welded in
very short order and while in this condition they may be welded and
then thrown back into the forge and allowed to cool very slowly.

(=46=) Several pails of water should always be located where welding is
being done to prevent fire from flying sparks; to cool the torch tips
and filler-rods, when working on large jobs; to keep certain parts of
work being welded cool, and to harden or temper other parts.

(=47=) A simple and efficient manner of handling flux in the welding
shop has puzzled many welders, on account of the flux containers being
easily upset, their inaccessibility and the action of the air upon
large quantities of flux. A simple method of overcoming this is to cut
in two, a two and one-half or three-inch pipe coupling and mount it by
welding on a square piece of one-eighth inch plate, as shown in Fig.
31. This type of container is very hard to upset; may be used when
working on preheated jobs; is easy to get at on account of its shallow
nature, and, as it only holds a small amount of flux, it can be
cleaned out frequently and a fresh flux will always be available.


(=48=) Additional equipment beneficial to the welder will be a quantity
of various sized carbon rods and blocks; asbestos paper; goggles;
V-blocks for lining up shafts and an assortment of mechanics’ tools,
such as wrenches, hammers, chisels, hack-saws, and other things which
might be used in dissembling or assembling various kinds of machinery.

(=49=) Another important item which is generally overlooked in the
average welding shop is the question of ventilation. Although the
welding flame itself contains no objectionable gases, those from fresh
charcoal preheating fires, those given off when some of the alloys
of the filler-rods are melted when brass, copper, and other metals
are being worked on, and from gas engine exhausts are not desirable.
At times they will give the operators violent headaches unless means
are taken to carry them off. The ventilation should be such that it
will not directly affect the work. Drafts are to be avoided as much
as possible, for many times they will warp pieces being preheated
if allowed to come in direct contact with them. It is a good thing
to remember that indirect ventilation and plenty of it is a prime
requisite in a good welding shop.




CHAPTER IV

APPARATUS REPAIRS


(=50=) Occasionally in setting up a welding apparatus, a leak may be
noticed along the lines, some time after the plant is in operation.
Leaks on either the oxygen or acetylene lines are to be considered
dangerous as well as costly and therefore to be avoided at all times.
When the cylinder valves are closed on the drums containing the gases,
and the hands on the low-pressure gauges of each regulator are seen
to drop or reduce their pressure when the torch valves are shut off
and allowed to remain so, this is an indication that there is a leak
between the regulator and the torch. It is not desirable to use a match
or a flame of any kind in testing for leaks. There are various methods
employed by the cautious welder, but about the best of these is a soapy
solution of water, which is kept in a can at all times and is applied
with a paint brush. If this solution is applied to any leaky part,
bubbles will form immediately and the leak will be located.

(=51=) At times, when working in isolated places, where repairs cannot
be had, and no means have previously presented themselves for testing
out the cylinders or the apparatus as a whole, it may be found that the
threads or ground seat on the cylinder valve of the regulator which
is connected will be in such a condition that a leak is in evidence.
Or it may be that the threads will not permit the seat being drawn up
sufficiently to make it airtight. In cases of this kind, the welder
must find some means of proceeding with his work, and while it will be
impossible for him to use white lead or any oily substance with safety,
he may stop the leak with litharge or lead oxide mixed with a small
quantity of glycerine. A string soaked in this solution may be wound
around the main connection and the swivel nut screwed up to the seat as
far as it will go. If allowed to harden for a short time, the litharge
will set and a very satisfactory temporary repair will be effected.


(=52=) The method shown in Fig. 32 of attaching connections to hoses so
that they will not blow off when pressure is applied is a very simple
and effective means of overcoming this difficulty. Undoubtedly it will
assist some operators in solving the trouble that has been occasioned
by the ordinary hose clamps, especially when doing cutting or heavy
welding work where the gas pressure is considerably higher than usual.
The wire used should be large enough to prevent cutting the fabric in
the hose.

(=53=) An injured hose which may leak should never be used after the
leak is noticed unless some means are taken to repair it. The use of
tape in trying to repair hose on an oxy-acetylene welding outfit should
never be permitted. The most efficient way of overcoming an injury of
this kind is to cut the hose at this part and insert a piece of pipe.
The ends of the hose are then wired to this pipe and a union is thereby
effected which will generally outlast the life of the hose. Special
connections for this purpose are put out by most welding companies, so
that a supply may be on hand if hose trouble is expected.

(=54=) When transporting welding apparatus, occasionally the
“cross-bar” on the regulator is lost and many times the operators do
not know what is to be done. The purpose of the “cross-bar,” as we have
already seen, is only to apply pressure on the diaphragm springs, so
that if a set screw of the same diameter and same thread as those of
the “cross-bar” can be found and screwed into its place with a wrench,
a section of filler-rod can be welded across the top of it and the use
of the regulator will not be impaired. If a special thread is used by
any particular company, a piece of brass or iron can be turned down in
a lathe to fit.


(=55=) The manufacturers of practically all regulators use the
quarter-inch tapered pipe thread in attaching the cylinder connections
to the regulator and do not depend upon the threads being gas-tight, so
they solder them in. There are various types of cylinder connections
put out by different manufacturers of the gases and occasionally it
may be necessary to use a cylinder of gas which contains a different
connection than is supplied on the regulator. Various adapters, such
as shown in Fig. 33, are supplied to overcome this difficulty, but at
times the operator is confronted with the very embarrassing situation,
of having a cylinder of gas and his regulator of different connections,
but no adapter suitable. This predicament is usually found when some
very important work is to be done and sometimes far from a supply
depot. At times the operator may have an adapter which will fit the
cylinder but not the regulator. If this is the case, his difficulty
can be very easily overcome, for generally all adapters are made of
two parts, “sweated” together, and have the same quarter-inch tapered
thread as used in the cylinder connections on the regulator. The
adapter can be separated, the tank connection removed and the correct
connection “sweated” into the regulator.


(=56=) Most gauges used in the oxy-acetylene industry to indicate gas
pressure are of the Bourbon type. The most recent types of the oxygen
high-pressure gauges are constructed with a hinged back and a solid
front, which means that should an oil or foreign matter enter the gauge
from any source whatsoever and tend to burst it, the back would be
blown off and there would be no glass that could possibly fly around.
This is a safety device which has been welcomed with much enthusiasm on
the part of the oxy-acetylene industry. When leaks occur in gauges,
it is always best to remove the gauge from the regulator, stopping
the hole temporarily with a pipe plug and return the gauge to the
manufacturers for repair. These gauges are very delicately constructed
and can be rendered useless if handled by the inexperienced. A great
many times after the case of the gauge has been jarred or loosened,
the screws connecting this case to the inside working mechanism are
tightened up, breaking the soldered connection holding the spring
tube on the inside of the gauge. This causes a leak which can be
repaired quite easily if the operator is able to solder it. It must be
remembered, however, that if the flame is brought in contact with any
of the springs that their tension will be lost and that the gauge may
not operate correctly after this repair is made unless great care is
exercised.



(=57=) Undoubtedly there are many welders who in beginning to operate
their welding apparatus conclude that their gauges must be at fault
when they show a reading after apparently all pressure has been
released in closing down the apparatus. It is to avoid the impression
that the gauge is at fault that time is here taken to show that
even though the cylinder valve is closed and the “cross-bar” on the
regulator screwed out that when the torch valves are opened to drain
the lines there will still be a reading on the high-pressure gauge
if the regulator seat is in good working order. It is simply a case
of gas being trapped between the regulator and the cylinder valve. To
reduce this reading it is only necessary to screw in the “cross-bar,”
thus opening the regulator seat. This could be avoided if the cylinder
valve were closed first and the torch valves opened while the regulator
“cross-bar” were still screwed in, then as soon as the gas had left
the line, the torch valves could be closed and the “cross-bar” on the
regulator could be screwed out until free.




CHAPTER V

PREHEATING AGENCIES



(=58=) PREHEATING, as applied to oxy-acetylene welding, means the
application of heat to the article to be welded in some manner which
is usually different than by the welding flame itself. Charcoal, coke,
kerosene, crude oil, coal and natural gas are used for this purpose.
The principal reasons for pre-heating parts to be welded are: To take
care of the effects of contraction and expansion on the confined ends;
to save time, gas, and material; and to make a better weld by making
it quicker and with less chance of burning up the metal.


(=59=) On account of the ductile qualities of steel, there is not
quite as much heat used in preheating, to take care of the contraction
and expansion, as in cast iron. On brass work a very dull red heat is
considered sufficient, or otherwise the alloys might burn out. When
preheating aluminum, there will be no change in color as the heat
is introduced, so other methods are used to determine the correct
temperature. Three methods are used for this purpose by most welders.
“Half-and-half” soldering wire will usually melt when applied to the
surface of aluminum which is preheated to the proper state; the puddle
stick when drawn smartly across the heated surface should scrape off
the oxide and leave a clear blue streak if the work is in condition
to be welded; and if a medium-sized tip is brought down so that the
neutral flame just touches the surface for a second or two, the metal
will sweat, if at the proper temperature, and small globules which have
the appearance of mercury will stand out on the surface.

(=60=) The beginner must study contraction and expansion in order that
he may know when and where to apply it in figuring out his work. Many
welding jobs have turned out to be failures through lack of knowledge
in this respect. Take, for example, a water-cooled cylinder block
of the ordinary gas engine; the water jacket may be broken when the
water is allowed to freeze in it. This problem has certainly confined
ends, but some welders have attempted to weld such jobs cold, that is,
without preheating, and possibly have succeeded in executing what they
thought was a very fine weld, but upon examination, have discovered
that the cylinder walls, which are very accurately machined, have been
warped to such an extent that the block is rendered useless. This is
strictly a “preheating” job, and the cylinder should be brought to a
dull red heat if the best results are to follow.

As has been stated elsewhere in this volume, the weld should not be
considered successful unless the piece worked upon can be returned to a
usable state.

(=61=) Several different fuels have been mentioned, all of which can
be used for preheating purposes. Charcoal is considered the best agent
for general welding, as it gives off a very steady heat which will
gradually be absorbed by the article worked upon, bringing it to the
heat desired and holding it there throughout the welding operation. It
will then permit very gradual cooling, as this sort of fire takes a
long time in dying--a desirable asset in work of this kind. On account
of the scarcity of charcoal and its high price, other agencies are
used and chief among them are torches using kerosene, crude oil, or
city gas, as a fuel. These usually heat up the work more quickly, but
care in their manipulation is necessary. A preheating torch to be used
in conjunction with city gas can be very easily constructed, if the
details of Fig. 38 are observed. This proves to be a very efficient and
cheaply constructed apparatus.


(=62=) When work is being preheated, it is best to have it protected
from all drafts, to prevent warping. Possibly the most extensively used
material for building up temporary ovens to hold the heat and protect
the work from the air currents is fire brick and with it asbestos
paper. When setting up an ordinary casting for preheating, these bricks
are built up in builder’s fashion, about four inches away from the
piece itself, as shown in Fig. 39, and practically level with the top
of the piece. If charcoal is to be used, draft spaces are left in the
first row of bricks as shown, and the charcoal ignited through the
openings with the welding torch. The work to be welded should have the
line of weld at the top if possible and be set up from the floor, or
the surface upon which the oven is resting, on one or two fire bricks,
in order that the full benefit of the heat will be received. Asbestos
paper is then laid across the top, and the oven will appear as in Fig.
40. When starting the fire, a layer of charcoal, a matter of two or
three inches thick, is at first used, but as the chill is taken off the
piece the oven can be filled to the top, and usually this is enough to
complete the work.


(=63=) In order to protect the operator, when working over hot fires,
it is recommended that the asbestos covering be left on, and that only
a small section immediately in the vicinity of the weld be removed,
which can be accomplished by cutting a “U” in the paper as shown by
the dotted lines in Fig. 40. This can be turned back, exposing the
place which is to be welded, and at the same time protecting the
operator, to a large extent, from the unnecessary heat. When the weld
is finished, this lap can be turned back and the piece allowed to
cool. On pieces which require turning and must be welded in several
different positions, the preheating oven, as it is called, should be
built considerably larger, to provide for handling the work. It must
be remembered that during the entire operation, the piece should be
left inside the oven and should not be removed to a welding table.
Some beginners make the mistake of doing this. When welding with the
charcoal in closed rooms, during the winter months, the fumes will be
found to be very disagreeable and means should be taken to provide
indirect ventilation, otherwise the welders will be troubled with
headaches and smarting eyes.


(=64=) When using preheating torches, the ovens are built much closer
to the work and do not have the openings along the bottom row of
bricks. They are made as tight as possible, and in some cases it will
be found advisable to build up the walls with two layers of bricks,
with asbestos paper between them, in order to hold the heat and cause
the work to heat up in a more uniform manner. A hole is left in one
end of the oven, through which the flame of the preheating torch
is introduced as shown in Fig. 41. It is not thought best to have
the torch flame come in direct contact with the work which is being
preheated, and a baffling plate of metal or brick is placed directly
in front of the flame, in order to spread it around the oven. Judgment
will have to be used in all such work.

(=65=) The setting up of the work, when preheating, is an important
point overlooked by many welders, especially so in the case of
aluminum. Care should be taken to see that the work has a good solid
setting and is braced at a sufficient number of points, to prevent its
sagging when in a preheated condition. Many times when working on rough
surfaces, a few firebricks distributed around the bottom of the oven
with a dab of putty, clay, or retort cement, placed upon them, will
form an excellent cushion upon which the work can rest and the operator
may feel confident that no sagging will occur.




CHAPTER VI


PART ONE.--WELDING OF CAST IRON

(=66=) In order to know how to weld, it is quite imperative that
the operator first know the kind of metal he is to work on. It is
surprising to find how few welders know their metals thoroughly. An
incident might be cited where some welders depend upon the sparks given
off by the emery wheel in determining the kind of metal they are about
to weld. They will approach the wheel; grind off their work, noting the
sparks; return to their welding table; choose their filler rods and do
their welding without any delay whatsoever, much to the consternation
of their fellow workers. There are four simple ways in common use to
distinguish between cast iron, malleable iron, and steel; they are:
By the cross-section of a fresh break, by application of the welding
torch, by the sparks given off when applied to the emery wheel and by
the chisel test.


(=67=) Externally cast iron usually has some sand on its surface and
its cross-section shows the grain to be fine, even, and to have a dull
grayish color. The surface of malleable iron contains no sand and its
grain is very fine, such as cast iron, but slightly darker in color.
A very fine steel veneer is on all surfaces of malleable iron, which
is much lighter in color. When the welding torch is applied to cast
iron, no sparks are given off, but when applied to malleable iron a
bright spark is thrown off which breaks in falling, showing that the
outside material is steel. These sparks soon cease and the metal which
is molten is covered by a heavy oxide or skin which recedes or draws
away from the flame slightly, showing a very porous cast-iron interior.
When brought in contact with the emery wheel steel sparks, which are
very luminous and break in falling, are given off first in the case of
malleable iron, but they soon change to the dull red spark of cast
iron. When a chisel is applied to cast iron, the iron chips off; when
applied to malleable iron the edge will curl up, then chip off when the
cast iron is reached. The cross-section of cast steel shows a bright,
coarse, silvery gray grain. When the torch is applied a distinctively
steel spark which is luminous and breaks in falling is thrown off. When
applied to the emery wheel steel sparks are thrown off; when the edge
is chipped by a chisel it will curl up.


(=68=) The metal in the filler-rod should be the same in practically
all cases as the metal to be welded. There are few exceptions to this
rule, but the principal one is that of malleable iron. The cast iron
in the rods is of a very good grade and generally much better than
the piece to be worked upon. To permit the ready flow of the rod and
eliminate oxidation, as much as possible, three per cent of silica is
generally used in the casting of filler-rods for cast iron welding.
Piston rings and other scrap iron should not be used for filler-rods,
as they contain many impurities such as core-sand, dirt, grease, etc.,
which will ruin the weld. It is disheartening to see some operators
attempt to economize on the filler-rod. It is not an uncommon sight to
see several dollars’ worth of gas and the same amount of the welder’s
time, together with a few cents’ worth of filler rods all lost, and the
operator’s reputation ruined. This, because an attempt is made to save
the few cents involved in the filler-rods by substituting a rod of a
very poor grade.

(=69=) A flux is not used, as many suppose, to cement the filler-rod to
the metal. It is used purely as a cleansing agent and may be likened
to the acid used in soldering. It does not act on the metal until the
latter has reached the melting-point, but then it starts to break up
the oxides and clean the surface. This action permits the metal to flow
together more readily. A cast-iron flux is always used in welding cast
iron, to break up the oxide, because the cast iron itself will melt
before the oxide and no matter how hot the metal is it will not flow
together as long as this oxide is present.

(=70=) To obtain the best results, reliable fluxes should always be
used. Occasionally an accident will happen to the flux can, when the
operator is on some isolated job and a substitute flux must be obtained
at once. Equal parts of bicarbonate of soda (cooking soda), and
carbonate of soda (ordinary washing soda), may be purchased from any
grocery in the powdered form and mixed together thoroughly. This will
tide the welder over until he can return to the shop and replenish his
supply.


(=71=) The flux is generally applied by means of the filler-rod. One
end is heated and dipped in the flux; enough will adhere to break up
part of the oxides, on the ordinary-sized job. The flux is carried to
the work, which should be at the melting-point and introduced between
the flame and the metal. Oxides will break up immediately and the
metal will flow together, but it must be remembered that the flux has
no action on cold or moderately heated metals. The flux as has been
explained is used to clean the metal and break up the oxides. To the
oft-repeated question, how often should the flux be applied, answer is
made as follows: As often as it is necessary to clean up the metal and
break up the oxides. All fluxes should be kept in airtight containers
when not in use, to keep their chemical contents in the very best
condition and it is best to use only a small quantity of flux on the
welding table at one time.

(=72=) Oxy-acetylene welding is purely a fusing process and the most
important points to remember in executing a weld are, to eliminate
the entire crack in the fracture and to add the filler-rod without
changing the character of the metal. On thin pieces of metal it is
possible to depend upon the force of the flame to entirely penetrate to
the depth of the crack but on work three-eighths of an inch thick or
over, it is well to “V” out or remove some of the surface metal around
the crack in order to get down to the bottom. By “V-ing” we mean to
chip or grind off each edge at an angle of approximately 45 degrees, so
that the opening will form an angle of 90 degrees where the two pieces
come together, with the crack at the bottom portion of the “V.” This
should NOT be ground down to a knife edge, for it will readily burn
up. It is preferable to leave about one-eighth inch along the line in
order that the pieces will fit together and the proper alignment may
be obtained. If two pieces of cast iron have been prepared in this
manner the neutral flame of the welding torch is brought down in such a
manner that the tip of the cone just licks the metal. The heat is not
applied directly to the line of weld to start with, but rather to the
surrounding part. This is done in order to get the entire locality in
a condition which will not withdraw too much of the heat from the line
of the weld, once the fusing is begun. If it is found that the tip will
not produce enough heat to bring the metal to a red heat in a fairly
short time, a larger tip should be used.


(=73=) No set rule can be given as to the sized tip to be used on
various kinds of metal. It will largely depend upon the welder’s
ability and judgment. When the metal is brought to red-heat, the
neutral flame or cone is brought into contact with the lowest portion
of the “V” and held there until it is seen that the metal is melted on
both sides. The filler-rod, which has previously been heated at one
end and dipped into the flux so that an amount adheres to the end of
the rod, then carries this flux to that portion of the weld which is
under way. Enough flux is blown off the rod into the weld to clean up
the surface and permit the metal flowing together. The crack should be
melted together all along before any additional metal is added, for the
elimination of the crack is extremely important. It might be noted that
as soon as the metal begins to flow freely the neutral flame should
be raised a short distance from the work in order to better control
the molten metal. In order to build up the metal to the original state
along the line of weld or perhaps reinforce it, the sides and bottom of
this “V-ed” out part are then brought to a molten state and held there
while the filler-rod which brings up more flux is stirred into this
metal and the end melted off. In this way the flame does not come in
direct contact with the filler-rod and is used only to keep the metal
in a molten condition. As much of the filler-rod can be melted off as
is thought necessary to bring the weld to the normal condition of the
metal or an additional reinforcement can be built up, if it is thought
advisable. If care is taken in the above procedure, many of the blow
holes and hard spots in the weld will be eliminated, for any impurities
that might gather will be displaced by the melted metal and will float
to the top. In cooling a weld of this kind, care should be taken not to
permit any sudden chilling for this will tend to harden the weld. It is
best to cool it slowly by burying it in slack lime, ashes, or wrap it
with asbestos paper to keep the air from it as much as possible.


(=74=) There may be a great many causes for blow holes and hard spots
in the weld, but probably they can all be traced directly to the
lack of heat. It must be remembered that welding is a fusing process
and heat is absolutely essential. Therefore it should not be used
sparingly. The application of heat always causes expansion. There are
no exceptions to this rule, likewise upon cooling the metal there will
be a contraction. Outside of the actual welding, that is, the fusing
of the metal into a homogeneous mass, perhaps the greatest problem
that the welder has to confront is the expansion and contraction of
his metals. Whenever the ends of two pieces of metal which are to be
welded are free to move, or even one end, there will be no difficulty
encountered with contraction and expansion, but if these ends are
confined, it is an entirely different problem.


(=75=) To illustrate this point more clearly, the following very simple
example will be given. In Fig. 47 we have two bars of metal _A_ and
_B_ which have been beveled off or “V-ed” out as shown at the point
_C_. Now as soon as the heat is introduced at _C_ there is bound to
be an expansion of the metal at that point. Naturally if the pieces
were heated slowly and for a considerable distance, the cool ends of
these bars would be forced outward. We will assume that the heat is
introduced very rapidly and the metal is brought to a molten state;
that instead of the contraction forcing the cool ends outward, whatever
expansion there is, is taken care of, at the weld, for the metal when
melted will readily push together. It is also assumed that the bars are
heavy enough to overcome what slight force might be in evidence from
the expansion. A weld is then made and allowed to cool. As it cools,
there is bound to be a contraction along the line of the weld and the
welded piece will be slightly shorter than the work before the weld,
for it will draw in the pieces _A_ and _B_. As can be seen, there is no
particular force preventing the contraction of such a weld for the ends
are free to move. However, let us turn to Fig. 48, which constitutes
an entirely different problem. It might seem that the ends _A′_ and
_B′_ appear the same as _A_ and _B_ in Fig. 47, but such is not the
case. The ends farthest from the weld are confined, held in place by
a heavy frame which does not permit their free movement. When heat is
introduced at the point of welding _C′_, about the same action takes
place as in the previous problem, but as soon as the weld commences
to cool let us see what happens. The bar _A′B′_ must be shortened so
there is an inward pull on the bars _D′_ and _E′_. If this work were
cast iron or aluminum it would certainly be broken by the strains
set to working and would naturally break at _C′_, where the metal is
still hot. If it were steel or one of the ductile metals, it might
twist and warp in its endeavor to overcome these internal strains.
This illustrates in a very simple manner the difference between what
is known as a “cold” and a “preheating” job. In the first no provision
is made for expansion and contraction. In the second means are taken
to overcome these important factors. In order to provide for the
successful welding of the second problem, it is only necessary to heat
up the bars _X_ and _Y_ about the same distance as the center will be
