Repository: BaileyL01/BaileyL01.github.io

# BaileyL01.github.io
Bailey’s digital CV

File: Oxy-acetylene_welding_manual.txt (part 3 of 6)
The Proj
heated, and keep them in that condition while executing the weld at
_C′_, then allowing the whole to cool gradually.


PART TWO.--WELDING OF CAST IRON

(=76=) Before commencing to weld, or even turning on the gas, it is
well to see that all preparations have been made and all materials on
hand to bring the weld or whatever job it may be, to a finished state.


(=77=) As a specific example of a simple welding operation let us
consider that two cast-iron bars, measuring one by six inches and
twenty-four inches long are to be welded end to end. To start with it
would be necessary to “V” off the ends that were to be joined at an
angle of about 45 degrees, leaving about one-eighth inch along the
bottom edge to line the metals up with and to see whether they are in
proper position. If the bar were to measure exactly forty-eight inches
when finished it would be necessary to move these bars apart about
one-sixteenth of an inch in order to provide for their contraction. It
is assumed that the weight of the bars would be sufficient to prevent
their pushing apart when the line of the weld is brought to a molten
state and that the expansion will be taken care of within the weld.
The bars after being lined up are ready for welding, but there are such
things as filler-rods, flux and goggles that are necessary to have on
hand before starting to work. It is well to have a few fire bricks, a
little asbestos paper and a bucket of water convenient, in case these
things are needed. The acetylene gas should then be turned on and
ignited. A sufficient pressure should be passing through the regulator,
when using a medium, or high-pressure apparatus, to cause the flame to
leave the torch tip about twice the distance of the diameter of the
orifice of that particular tip. Then turn on the oxygen until a neutral
flame is obtained. On some torches it is necessary to make a second
adjustment by turning on a little more acetylene gas and still more
oxygen, until a goodly sized neutral flame results. Apply the flame to
the pieces, so that the neutral flame will just lick the surface of the
metal. Move the torch slowly forward and backward on each side of the
“V” until the two edges are a dull red color, or better still a bright
cherry red, then hold the torch stationary until the metal in the “V”
nearest to the operator commences to melt. Then bring the filler-rod
end in contact with the flame to get it heated and plunge it into the
flux which should be near at hand. Enough flux will adhere to break
up the oxides and by placing the rod between the flame and the metal,
enough flux will be introduced to allow fusing of the metal. Proceed
in this manner until the metal in the bottom of the “V” is properly
fused throughout its length. Do not add the filler-rod, up to this
point unless necessary. In holding the flame, see that the preheating
flame will heat the parts yet to be welded. The weld should be made
away from the operator. After the metals along the bottom have united
and a good foundation has been obtained, then start the weld at the
beginning once more, working the flame across the piece, in the same
manner as before; bringing the metal to the molten state and stirring
the filler-rod in it. As the filler-rod melts, the amount of molten
metal naturally increases and the flame is moved along the weld as fast
as the metal is added. It is important that the metal is in a molten
condition. It is almost impossible to get too much heat on this type
of work. Build up the weld slightly higher than the original piece. It
may be found in finishing up the corners that the velocity of the gases
or the force of the flame will be sufficient to blow the melted metal
away. This may be overcome by directing the flame at a different angle,
and will cause no difficulty after a little practice. Trouble, too, may
be experienced on thin cast-iron sections by having the metal collapse
through the force of the flame, but this can be remedied in the same
manner. While the weld is still in a heated condition, it is possible
to finish it by scraping the surplus metal off with the side of the
filler-rod, the chill of which has been taken off before it is allowed
to come in contact with the molten metal. Another popular method that
will produce even better results is to use a very heavy rasp file to
bring the weld down to the measurements desired. During all of the
previous operations the flame never leaves the line of weld. When the
weld is completed, the torch is shut down by turning off the oxygen
first, and then the acetylene, and the welded bar is covered up to
prevent its cooling too rapidly.


PART THREE.--WELDING OF CAST IRON

(=78=) Problems in expansion and contraction should not be difficult,
if it is remembered that heat causes expansion and the withdrawal of
heat, or cooling causes contraction. As previously stated, when the
ends of the pieces which are being welded are free to move, there is
not much danger of having contraction strains set up. Where the ends
are confined, measures must be taken to overcome this. In welding
large pulley wheels, for example, it may be advisable to do the job
without taking time to preheat. Breaks may be in evidence at any part
of the wheel and generally the ends are confined, such as in the case
of a spoke. If it is borne in mind that the expansion will take care
of itself, the contraction is the only consideration, in a case of
this kind. The welder will see that if he can spring the edges apart a
sufficient amount to provide for the spoke coming back to normal when
welded, he will have no difficulty. The way to proceed in a case of
this kind would be to open the rim by sawing it and then introduce a
jack or some sort of a wedge between the hub and the rim. This will
open the crack in the spoke the amount desired. As soon as the weld
is executed and while still hot, the jack is removed to permit the
rim being drawn in. Later the rim can be welded, by introducing jacks
between the spokes and the same procedure followed. It always must be
remembered that provision must be made for the contraction, even though
it be only one thirty-second or one-sixteenth of an inch. The distance
will depend entirely upon the welder, as some operators use small tips
and cover a small area, while others employ larger tips and cover twice
the area. It is therefore impossible to set any specific distance and
each welder should try to figure this out for himself.


(=79=) There are many jobs not of a preheating nature that at times
cause perplexity on the part of the welder. A good example of this is
a cast-iron gear wheel. A number of its teeth have been broken out.
Now there are three very common ways of building up or repairing such
castings. First by aid of carbon blocks, cut to form and the teeth cast
in by the use of the torch; second, by blanking in the space between
the teeth and then sawing out the individual tooth or cutting it out
with a milling machine or shaper; third, by building up each tooth
with the welding rod and torch, and later dressing it down with a
file. One very important point must be uppermost, when dental work on
gears is being done, a good foundation is necessary, for regardless of
how well the tooth may be shaped, if it is not firmly secured to the
wheel itself, it will be of very little value. Another very important
point is in the finishing of such gears, to see that the teeth which
have been added correspond in the pitch and mesh exactly as the others
do. The importance of seeing that things of this nature are machined
correctly should not require mention, but it has often been found that
machinists are very careless about finishing this kind of work and if
anything goes wrong, the welder is naturally at fault. Therefore it is
always well to put the gears which have been welded back into place and
turn them over slowly by hand to see that they are in good condition
before the power is turned on. In allowing this kind of work to cool
after it has been welded, some operators permit it to be hurried, with
the result that there may be hard spots to confront the machinist when
finishing. If he ruins one or two of his cutters he will naturally
frown upon all welding work. It is therefore desirable for this and
many other reasons to have the weld come out as soft as possible, and
great care should be exercised in cooling. Any weld that is subjected
to machining, allow it to cool slowly in slack lime, in ashes, or cover
it securely with asbestos paper. Occasionally it may be found difficult
to find sections of carbon blocks which will take care of a job of
this kind. Many welders who have had to run around the country, and do
jobs in isolated places, have found that the carbon centers, from the
ordinary dry cell batteries, which may be found practically everywhere
in a discarded condition, can be shaped on an emery wheel and patched
together in a manner that will permit their use. However, when such are
used, it is quite necessary that they be heated a little with a torch
beforehand, in order to drive out any chemicals or acids that may be
contained in them. Unless these chemicals are removed, the molten metal
coming in direct contact with them might be injured to a considerable
extent.


(=80=) Ofttimes there are castings upon which parts wear off in a very
short time. There may be very little strain upon these parts, yet
the constant wear will weaken them in time. It is well to remember
the action of a carbonizing flame when executing work of this kind.
Introduce an excess of acetylene when finishing up the work. It will be
found that with a strongly carbonizing flame, carbon will be taken up
by the molten metal and the finished weld will be considerably harder
and will wear longer than if it were executed by a neutral flame. An
abrupt cooling will chill the metal on the surface and make it wear
longer than it would otherwise.


PART FOUR.--WELDING OF CAST IRON


(=81=) The true index as to the success of a weld will depend entirely
upon the finished job. If it is usable, i.e., if it can be put back
into service again and give satisfaction, it may be considered a
successful weld. If a piece were to be warped, distorted, contain hard
spots which could not be machined, or have internal strains, which
would not make it safe for use (such as fly-wheels), it could not then
be considered satisfactory and it would be only wasted energy. Perhaps
one of the most common jobs in the ordinary commercial shop, and one
which is the most abused, is the common cast-iron cylinder block found
on the gasoline engine. This is so constructed that there are two
walls of metal, very thinly cast; the innermost being the cylinder
wall, and the outermost a water-jacket. The cylinder wall is machined
very accurately to accommodate pistons moving at a very rapid rate, up
and down and yet holding compression. The upper part of the cylinder
is called the head, and generally has two or more valve seats which
must be in alignment with the valve guides to make an airtight seat
for the valves. Now this water-jacket is usually very thin, perhaps
three-sixteenths to one-quarter inch in thickness, and when there are
two, three, four, or more cylinders cast in one block, there are bound
to be internal strains set up in casting within the piece itself. These
strains are removed to a large extent by baking the rough casting
before machining. Generally there are some strains left in every
cylinder block of this nature. If the water in the water-jacket freezes
or some other force comes in contact with the thin castings which
constitute a block, the metal will give way at its weakest point, and
the welder is usually called upon to repair it. At times these cracks
are exceedingly small and the temptation is to braze or attempt to weld
the small portions. However, as soon as there is heat introduced into
the water-jacket and not into the cylinder wall, there are certain
to be strains set up which, if sufficient, will distort the cylinder
and make it useless unless it is rebored. The sooner welders realize
that work of this nature must be preheated throughout, to a point as
near melting as they can approach without causing the metal to scale,
before any welding is attempted, the better success will be obtained in
these lines. It is quite necessary to line up the work well, so that it
will not sag when heated. It is best to heat very slowly and cool in
the same manner to insure the best results. There are many preheating
agencies, such as oil-ovens, preheating torches and the like, but
about the best and most reliable agent known is charcoal, which heats
up very gradually, makes a good even fire and dies down slowly which
is the manner desired. Occasionally cracks will be found in the
combustion head of the cylinder. It is very difficult to get the torch
down inside the cylinder to execute this weld unless the operator has a
special torch for this purpose. Even then it is difficult to keep the
torch lighted when working over a newly made charcoal fire. For this
reason, other means must be used when working on a job of this kind.
First the crack is accurately located, then a piece is cut out of the
water-jacket just over the crack by means of a chisel, hack-saw or
drill press. Never attempt to remove a piece of this nature with the
flame, for the introduction of heat may distort the piece at this time.
“V” out the crack in the combustion head and scrape off as much of the
brown oxide and dirt formation as possible. It is well to clean off
more than needed and to even “V” out the crack a greater distance than
is thought necessary. This will insure a good weld being made in one
operation. The cylinder is then preheated with the crack uppermost so
that welding can be executed with the least possible difficulty. While
preheating is taking place it is well to tack the small section of the
water-jacket which has been removed, to the end of the filler-rod, and
place it too, in the preheating oven, with the end of the filler-rod
projecting so that it will be available whenever needed. When the
cylinder is red hot the weld should be executed; particular attention
being given to see that each part of the metal is actually fused to
prevent any leaks occurring later. As a rule the welder can tell when
he has made a successful weld by observing the flow of his metal,
and it will not be necessary for him to test out this cylinder weld
before adding the water-jacket. The piece of the water-jacket is then
replaced; it can be very easily handled by means of the filler-rod
which has been tacked on. Weld this section securely in place and
cover the piece of work with asbestos paper and permit it to cool
with the dying fire. When cold, all port holes in the water-jacket
should be closed and the cylinder tested for leaks. This can be done
by introducing water into the water-jacket and applying about fifteen
pounds of air pressure. Wet spots will appear if there are any leaks.
If the cylinder is found tight it should be polished, then oiled, and
the outside given a coat of filler or painted to make it presentable.
Work is generally very much discolored when coming out of the fire. A
simple device for polishing the cylinder bore may be made by turning
out a hardwood block about three inches long and a little less in
diameter than the size of the piston. This should be split as shown in
Fig. 54, and wrapped with very fine emery cloth, then put into the
cylinder and a wedge placed between the two halves. Spread them apart
so they will come in contact with the cylinder wall on all sides. A
screwdriver may be used for this purpose if necessary. By screwing this
into the cylinder its full depth, with the aid of a little oil, a very
highly polished surface may be obtained.


(=82=) Another cylinder block job that generally causes more confusion
than is necessary is brought about when welding on small lugs, such as
shown in Fig. 55. When welding these lugs on from the outside only,
they generally warp upwards in cooling and it is either necessary to
build up the bottom side of this lug or to machine off the entire
face in order to have the end square. This can easily be overcome by
permitting the lug to sag before welding and then dress off the small
portion that continues to sag, after it is welded, rather than face off
the whole surface. See Fig. 56.




CHAPTER VII


PART ONE.--STEEL WELDING

(=83=) The term “steel,” as used in the following pages, unless
otherwise specified, will be the term applied to wrought-iron and
low-carbon steels. High-carbon and alloyed steels are to be considered
only in advanced work and will therefore not be deemed a topic of
interest to the beginner in laying his foundation.

(=84=) The welding of steel is much more difficult than cast iron on
account of the many points which must be observed. In cast iron the
metal is brought to a molten state and may be worked in that condition
for some time without any apparent change in the characteristics of
the metal. A flux is used to break up the oxide or scale and the metal
will flow very easily. The flux is necessary because the oxide has a
higher melting-point than the iron itself. When working on steel, it
will be observed that just the reverse is true, that its oxide has a
lower melting-point than the steel and consequently no flux or cleaning
powder is necessary when working upon it.

(=85=) A large quantity of steel kept in a molten condition by the
flame acting upon it is very easily influenced. The same area is not
kept in a molten condition as with cast iron. The heat does not hold
to the vicinity of the weld nearly so much as in cast iron because of
the greater conductivity of the metal. If the flame is removed, the
molten metal will set almost immediately. This means that the flame
must be in contact with the metal at all times. It must be a strictly
neutral flame or else one of the two gases will be introduced into
the weld and its strength will be materially affected. The size of
this flame must be such that too great an area will not be covered,
yet enough must be covered to keep the metal along the line of the
weld in a molten condition. If a carbonizing flame is used, one which
has an excess of acetylene, such as was shown in Fig. 23, much carbon
will be taken up by the metal, producing a brittle weld. If the flame
is oxidizing, that is, contains an excess of oxygen which is noticed
by the shortening of the flame and an accompanying hissing sound, Fig.
25, the metal will burn and a white foam will appear on the weld like a
milky white glue. This tends to weaken the weld. This same effect will
be in evidence if too large a tip is used. On the other hand if the
tip is too small not enough heat is obtained and the oxides and other
impurities which may be present will not be allowed to float to the
surface but will be trapped in the weld.

(=86=) The filler-rod used on steel should be as near the same grade,
if not better than the metal to be welded and should be very low in
its carbon content. A pure grade of soft iron wire or mild steel will
make a very good filler-rod for ordinary purposes. The size of this
filler-rod is very important, for it should fuse at the same time as
the metal being worked upon, and unless it does this the weld will not
be satisfactory. If the filler-rod is too large it will not be at the
fusion point when the work is, and will not fuse with it. If the rod is
brought to a melting-point the work will have too much heat and will
burn. On the other hand, if the filler-rod is too small, it will burn
up before the work is at the fusion point, or in other words, the work
will still be too cold when the rod is melted.

(=87=) There are many different methods of executing a steel weld, and
it has been noted that very few experienced welders handle their steel
in the same manner. Most of these methods are very difficult to learn
and can be perfected only after years of practice. However, a simple
method which will produce results is thought the most advisable for the
beginner. A careful examination and study of this point has brought
out the following method, which is very easily picked up and which
dispenses with most of the torch movements that are generally advocated
by the old time welders.


(=88=) When welding two pieces of steel bars, the cross-section of
which will measure one-half inch by three inches, they are beveled off
and prepared in the manner illustrated in Fig. 57, either by means of
a chisel, file, or by the use of a grinding wheel. About an eighth
of an inch of the original stock is left on the bottom side and the
angle formed from these two places when brought together, should be 90
degrees. When the pieces have been prepared and placed in the position
shown in the illustration, the neutral flame is then brought down at
right angles to the plane of the metal, so that the end of the cone
will just lick the surface. It is moved up and down upon each side of
the part to be welded until each piece is brought to a red heat, for a
distance of at least one inch back. The position of the torch during
this operation can be seen in Fig. 57. From this time on, the operator
should work as rapidly as possible, for the quicker the fusion of
the metal is brought about, the less oxide or scale will appear and a
better weld will result. The description of this process may take some
length but the actual fusion not nearly so long.


(=89=) When the red-hot stage is reached, the neutral flame is brought
down to the very lowest part of the “V” at the side nearest the
operator and held there until the metal has melted and is about to
collapse. The flame is then quickly twisted away for just a second to
let the metal set. Perhaps this operation will fuse about one-half
inch or less along the bottom of the “V.” This same operation is
repeated along the line of weld until the whole piece is fused along
the bottom. It will be noted that no filler-rod has as yet been used.
After the last portion has been fused, the flame is brought back
to the starting-point and played not only on the bottom, which has
already been fused, but on the sides of the “V” as well, bringing an
area of about one inch in diameter to a molten condition. The tip
of the welding torch is held in a vertical position all this time
to introduce as much heat into the weld as possible. During this
operation the filler-rod, which should measure three-sixteenths or
one-quarter inch in diameter, is picked up by the operator’s free hand
and its end brought near the heat of the flame so that it may be warmed
and will not chill the metal when introduced into the weld. When the
melted metal is running freely, the tip of the welding torch is slowly
inclined in the direction of the part to be welded and is advanced
along the “V-ed” out portion at this angle as rapidly as the metal can
be made to melt. This position is shown in Fig. 59. It will be noted
that as the flame advances along the line of the weld the molten metal
will mount up behind it of its own accord, providing the metal is in
a molten condition, when the flame passes over it. During this period
the filler-rod is stirred into the molten metal in a circular movement
which should be in back of the torch as much as possible. This means
that the torch comes in contact with the filler-rod but very little
and the rod is melted, not by the flame, but by the molten metal of
the piece being welded. It will be noticed at times, when too much
metal has been welded and the torch is not advancing rapidly enough,
that some of the molten metal will run ahead of the flame, into that
part of the “V” yet to be fused, and to the unwary student this will
be looked upon as a safe place to add his filler-rod. However, when
the piece is broken and the cross-section of the weld examined, it
will be found that in this part of the weld, the metal has only been
laid on and not fused. The beginner should watch this operation and
see to it that this molten metal is not permitted to run ahead of his
torch, an act which he can overcome by the proper manipulation of his
filler-rod, which really governs all the melted metal behind the flame.
If not enough metal has been added to fill in the “V” to the proper
thickness, this operation can be repeated until enough metal has been
added. By practicing this method the student can be taught to execute a
very successful weld and reinforce it all in one operation without any
chance of burning his filler-rod or lapping his metal. More practice
is required to successfully weld steel than most other metals and the
beginner should not be discouraged if it takes him some time to conquer
this metal. It should be forcibly impressed on the student that the
metal must be in a molten condition before the filler-rod is added, or
else it will stick and prevent his working readily and in addition will
produce a very faulty weld. Fusion is the thing to bear in mind for
without it success cannot be expected.


(=90=) While outside appearances should not be considered as a prime
requisite, when beginning it is always well to add more metal than is
really necessary in order to reinforce the weld as much as possible. It
cannot be expected, however, that a steel with the same cross-section
as the original will possess the same properties and be as strong,
for a weld is only a casting unless treated otherwise and the steel
or wrought iron used in the specimens is of rolled stock. If too much
metal has been added and dressing down is necessary, the student will
find that by using a slightly oxidizing flame the surplus metal can be
burnt away very rapidly and a very good-looking job can be executed
much more rapidly than if a neutral flame were used. It is well to
remember, however, that this is used only in dressing off pieces and in
places where the strength of the weld is not to be jeopardized.

(=91=) When advancing in steel work, it will be noticed that the same
provision for contraction and expansion is not considered in as great
proportions as on cast iron, and the reason is quite evident. In cast
iron we find the metal is very brittle and will not give without
breaking, whereas on steel it is more ductile and will twist and bend
before breaking. This does not mean, however, that the important points
of expansion and contraction are to be neglected in steel work, for
they are very important, as we shall see later on.


PART TWO.--STEEL WELDING

(=92=) It is still supposed that the beginner knows very little about
the various kinds of metals, or methods of distinguishing between them.
This is of great importance and should at once be overcome, as he will
not at all times have someone over him to diagnose his case and tell
him the proper procedure. For instance, were he to be given a piece
of cast steel to weld, thinking that it was cast iron, he would use a
cast-iron filler-rod in executing his weld. The results of such a weld
would not be very favorable, and the same would hold true if a steel
filler-rod were used on cast iron. An occasional glance at the table
in paragraph 67 will acquaint him with the various tests to make when
deciding upon the nature of the piece to be worked upon. The tests
should be applied in every doubtful instance. When working on cast
steel, a student may think that he must have a cast-steel filler-rod,
but this is an exception to the general rule and he can use the same
style filler-rod as he would employ on ordinary steel work. It might
be mentioned here that when working on alloyed and high-carbon steels,
the filler-rod generally contains some of the alloy or carbon which
will tend to replace that destroyed by the action of the flame in the
original metal.

(=93=) In welding cast steel the same procedure takes place as
previously described for steel, and it should present no real
difficulties after that process is understood. There may be more sand,
oxide and other impurities present on account of the nature of the
metal, but these can all be worked out if plenty of heat is applied.
At times, when working in steel, it will be found that there may be a
small hole develop in the center of the weld and as the torch is worked
into this hole it is found that it goes down a short distance and
seemingly refuses to be worked out. This is what most welders call a
“crater,” and is caused by the metal at the bottom not being hot enough
for the surrounding melted metal to fuse it. When found they should be
removed before adding any more metal. By playing the torch flame around
and around it, so that the heat may be transmitted to the bottom of the
“crater” and it brought to the melting-point like the surrounding metal
and suddenly jerking the torch away, it will disappear. “Craters”
are generally formed during the first part of the weld, especially if
the “V” is narrow, and they are hard to handle when deep. Under no
circumstances should the filler-rod be melted into them in trying to
make them disappear, as this will only mean covering them over.

(=94=) Some welders find that hard spots develop in their welds which
they have difficulty in overcoming, and it is a very serious handicap
when the weld is to be machined, for ofttimes it will break very
expensive tools and leave a portion of a drill or die broken off in
the metal. It is probably safe to say that the principal cause of hard
spots in steel welds is due to lack of heat. This, if given careful
thought and consideration, will be brought home forcibly to the welder
as he proceeds in his work, for the lapping of metals, trapping of
oxides, “craters,” too rapid cooling, etc., may all be directly
attributed to a lack of sufficient heat. If the metal is in a molten
state, all impurities will be brought to the surface, for they are
bound to be displaced by the weight of the metal, the same as corks in
a barrel will float to the top if water is introduced. The water in
this case has a greater specific gravity than the corks.


(=95=) In welding on sheet iron and steel, many operators will find
that they have more difficulty in executing a successful weld than
on slightly heavier work. This is no doubt due to the thin nature of
the work and the ease with which it may be burned or carbonized if
the operator is not alert. When working on such material a very small
filler-rod is used if thought necessary but this rod must be as free
from impurities as possible. When working on a long seam such as may be
encountered on a steel tank, it will be noticed that in welding from
one end along the seam that the metal ahead of the flame will tend to
overlap as shown in Fig. 61. This may be overcome by tacking (that is,
fusing the metals together), at various points before starting the
weld, or the parts ahead of the torch can be separated as is shown in
Fig. 62 and held this way by using a wedge. This is moved along as the
weld advances and permits the edges to close together. Another method
used by manufacturers who make a specialty of this work is to construct
a jig which clamps the ends rigidly and they are welded while in this
position. This phenomenon in steel welding will appear rather strange
to the welder who has had some experience on thin cast-iron work,
such as oven doors and the like. In these he found that as his weld
advanced, the welded portion before him would separate, and when he had
welded about four inches or so it would be necessary for him to jump
his flame back to the beginning of his weld and heat up that portion,
in order to close up the cracks before him previous to his continuing
the work. This is illustrated in Fig. 63. This may be explained by
the fact that steel is a very ductile metal and when it is fused, the
expansion is taken care of internally by the two edges combining. Then,
in cooling, the metal contracts, an action much more rapid in steel
than in cast iron, and draws the edges of the steel plates past each
other so that they overlap. In cast iron, which is rigid, the edges
are expanded by the fusion of the metal and this space is then filled
up with new metal, holding the edges apart. As the weld progresses the
metal ahead of the torch is pushing out, and that behind is cooling
off, which acts as a lever on each side to open up the unwelded ends.


(=96=) To weld a broken automobile frame successfully the body of the
car should be raised if necessary, to keep it from burning and all
pipes, wires and gasoline leads protected with a covering of asbestos
paper. Plenty of room should be allowed, so that the welder may have
easy access to the break, and the frame should be jacked up on both
sides of the break until the frame is in proper alignment. Then
weld the crack from the outside, working across the top, then down
the side and across the bottom, reinforcing a little if necessary on
all sides but the bottom. Then repeat this operation on the inside,
reinforcing at all points. Then take a strip of steel about one-eighth
or one-quarter inch thick and six or eight inches long and as wide as
the bottom of the frame. This piece should be welded securely to the
bottom of the frame with the former break in the middle of the strip. A
cut representing this job is shown in Fig. 64. By this method the frame
can be made stronger than originally.



PART THREE.--STEEL WELDING

(=97=) Aside from the difficulties already mentioned in steel welding,
there are many others. A few of these will be taken up in order to
let the beginner know how to approach the various problems which
may confront him. But in no wise is this to be considered to be a
treatise on advanced work. Ofttimes the question arises, Can springs
be successfully welded? Now, while springs have been welded, and they
have been tested out thoroughly, yet the practice of spring welding
with the oxy-acetylene flame is not to be recommended. There are
those who will weld leaf springs, such as are found on automobiles,
and will apply rapid blows with the hammer, while their weld is still
in a heated condition and then plunge the spring in water or oil to
harden it and the weld. A close observer will readily see why this
procedure is not correct. Springs of this nature are made up of metal
which takes a uniform hardening, and were it not so they could not be
considered springs. Now, if there is a fracture and a foreign metal,
which under no circumstances can be expected to take the same hardening
as the rest of the spring, is introduced into the weld, it can easily
be seen why a fusion of this kind is not to be relied upon. If it were
possible to diagnose or take an analysis of the metal in the spring
and use a filler-rod which, after being acted upon by the flame,
would come out the same as the metal in the spring, then some success
might be expected, but until that time, welding of springs will not
be encouraged. Unless perchance the break is of such a nature that it
can be reinforced readily and is in such a position that a resilient
quality is not necessary.


(=98=) Work on crank-shafts often causes perplexity on the part of
the beginner, for he usually hears this matter discussed pro and con.
Crank-shafts of four inches in diameter can be successfully welded
with the oxy-acetylene flame, and even larger, if correct methods are
employed. There are many points which the welder considers before
deciding whether a weld of this nature is advisable. Of course the
usability of the piece after it has been welded is the main issue
when executing any kind of a repair job. Now, a crank-shaft will
generally break in either of two ways; by some external force, such
as a connecting rod breaking loose, or by crystallization, which is
usually due to fatigue. Now, in the latter case, ofttimes the shaft
will break in the cheek of the “offset,” and possibly no part of the
shaft is thrown out of alignment. When such is the case, welding is
usually recommended and the shaft may be brought back to a useful state
in very quick order. However, in the former case, the shaft is apt to
be sprung, and while it could be welded, the machine work necessary to
restore it to normal requires much time, and it has been known, where
after spending a matter of days in trying to get proper alignments,
work was scrapped as useless. So it is entirely up to the welder in
work of this kind to determine whether the job is worth while or not.
There are certain parts of a crank-shaft upon which welding work can be
done with a marked degree of success, such as building up worn bearings
and the like. In doing work of this kind it is recommended that the
welder fuse his metal in a line parallel to the center line of the
bearing, seeing to it that he has a perfect fusion between the surface
of the bearing and the metal he is fusing and adding plenty of metal,
to insure enough being used, so that no low spots will show up when it
is machined. It is considered that by adding the metal as suggested the
welder will hold his heat much better than if he attempted revolving
the shaft continually. Fig. 65 will show the method here outlined in a
very clear way.


(=99=) When working on shafts the welder will encounter such articles
as automobile propeller shafts and rear axles, which generally break
adjoining the square ends. He will no doubt wonder whether it is
advisable to weld this square end back on, or whether to try and build
up the shaft the desired length. Undoubtedly the point of fracture is
the weakest portion of the entire shaft, else it would not break there.
The execution of a weld at this point where no additional metal can be
added or any means of reinforcing used is not to be recommended. Fig.
66 will show the problem which confronts the welder, and Fig. 67 the
suggested means of overcoming the difficulty. By removing about four
inches from the broken end of the shaft and adding a new piece, about
ten inches long, of the same diameter, the weld will be removed from
the weak point; a heavier weld can be made, and the end can be machined
off to the desired size. This procedure is recommended on all jobs of
like nature.

(=100=) Occasionally case-hardened ring gears are brought to the welder
to have teeth built up or new ones added, and although the welder must
realize that the hardening is destroyed by the action of the flame,
yet he does not understand why it is necessary to reharden the gear. A
little thought on this subject will make him appreciate the fact that
if he destroys certain properties in metal which have been introduced
for a reason, these must be replaced if he would bring the job back
to normal. It would be like heating up a tempered lathe tool, or
cold chisel for that matter, and trying to use it before it had been
retempered. Therefore if hardening or temper is destroyed by the flame
it must be restored.


(=101=) If a weld were to break, it would be necessary for the welder
to remove all metal added in the first weld before attempting to
reweld. This is true of his own work as well as that of others which
he may be called upon to do. For no matter how good the surface may
appear, without a solid foundation no weld is of any value, and unless
he clears out all of the old metal he cannot be sure of the work. This
will apply not only to steel work, but to all metals, and it is a point
which should be borne in mind.

(=102=) At times there are jobs come up in which one piece of work is
to be fused to another which is much larger, and will absorb much more
heat during the weld. When handling such work, it will be necessary to
play the torch upon the larger piece most of the time, as shown in Fig.
68, in order to bring both pieces to a fusion point at the same time
and keep them in that condition.

(=103=) Once in a while it will be necessary for a welder to fuse cast
iron to steel or vice versa, and the question will arise as to which
filler-rod he will use. It has been found that a cast-iron filler-rod
can be used with success and of course when using a cast-iron
