Repository: BaileyL01/BaileyL01.github.io

# BaileyL01.github.io
Bailey’s digital CV

File: Oxy-acetylene_welding_manual.txt (part 4 of 6)
The Proj
filler-rod, a cast-iron flux will be necessary. Work of this nature is
not very frequent.


PART FOUR.--STEEL WELDING

(=104=) When steel is in a melted condition, it seems to be in a very
susceptible state. It appears to absorb gases, and with constant
working an oxidation is in evidence which materially effects the
strength of the metal. When working on vanadium and other alloyed
steels, if kept in a molten condition too long, many of their principal
characteristics are destroyed. For this reason it is advisable to
execute steel welds just as rapidly as possible. While this is true
of most work, it is especially to be emphasized on steel. To assist
the welder in executing welds on large steel castings, the pieces
are generally preheated, so that the work will take less time, be
more successful, and save both oxygen and acetylene. When working on
preheated jobs, in order to get the desired angle on the filler-rod so
the welder may use it without discomfort, a light heat is played on the
filler-rod, a matter of six or eight inches from the end being fused
and then bent to an angle of 90 degrees, so that the operator may hold
the rod at some distance from his work and still introduce it in the
manner he desires. Some operators weld their cast-iron filler-rods
together, to get the desired angle as shown in Fig. 69, but this is not
as common as the steel method, probably because cast iron will not bend
and it requires some time to weld the rods together in this manner.


(_a_) shows how the steel “Filler-rod” is heated by the torch flame
about 6 inches from the end and bent to the angle desired.

(_b_) illustrates how cast “Filler-rods” are handled. Since they will
not bend, they are welded in the T shape shown. First one side is used
in fusing, and then the other.]

(=105=) In some parts of the country boiler flues are acted upon and
eaten away by the impure water used, and when high prices prevail,
retipping is generally resorted to. A simple method in which they can
be satisfactorily and cheaply done is as follows: Cut off the poor end
until solid metal is reached, with a pipe cutter, which will tend to
“V” the work as it cuts and at the same time will squeeze the edge of
the pipe in. After cutting, this end of the flue is placed on the horn
of an anvil and the burr on the inside, which has been made by the
cutter, is flattened out. It is very important that the flue be of the
same size throughout in order to permit its being cleaned. It is then
placed in “V” blocks or a trough, made of angle iron, such as shown in
Fig. 70, and the new end which has been prepared in much the same way
is placed in the position shown in _A_ in the same figure. The piece
is tacked on at two or more spots and then laid aside until the whole
set of flues has been prepared in this manner. Then they are replaced
in the trough and welded, one after another, being turned at one end
by a helper, thus allowing the welder to do continuous work. Care must
be taken at all times that perfect fusion takes place between the flue
proper and the piece being added, yet at no time should the metal be
allowed to run on the inside of the pipe. More metal can be added than
is really necessary and can later be dressed down on a grinding wheel
to the desired size, which must be such that replacement of the flue
can be made. Various-sized pipes can be welded in much the same way
where no reducers are obtainable, the only change being that there must
be a step made in the trough which will permit the various-sized pipes
being lined up correctly. Jigs for the speeding up of manufactured
articles which are to be welded are always being brought out by the
ingenious workman and are to be encouraged whenever possible.


(=106=) In the repair of boilers many a feasible job has been given
up as impossible by the unthinking welder. Cracks have been found in
fire-box sheets around the staybolts which, as soon as they are touched
with the flame, seem to run and keep running. They really discourage
those who are not familiar with this class of work. Many such welds
have been executed and are apparently all right until tested, when
they give way and make the job worse than it was previously. The
trouble is in these instances that the welder has made no provision for
contraction and while the job might appear to be successful, yet the
internal strains exerted will not show themselves at the test. Many
boiler shops have found that the flat patch is not to be relied upon
and when a crack is found between two stay-bolt holes, such as shown in
Fig. 72, a round hole is cut as shown by the dotted line. A circular
plate is then cut slightly larger than this hole and after being
brought to a red heat, it is bellied by the use of a hammer or a set of
dies, so that it assumes the shape of a saucer and is called by many a
“dished” patch. Some idea may be had of such a patch from Fig. 73.


(=107=) The patch is placed in the sheet with the concave side toward
the operator and should be securely welded in place, adding as little
metal for reinforcement as possible, but seeing to it that a perfect
fusion is made between the patch and the sheet all the way through. As
soon as the weld is complete the torch is played upon the high part of
the patch, which is protruding, and as the weld cools off, sharp quick
blows can be applied to the center of the patch, which should be kept
in a heated condition until it is nearly flat. This will take care of
any contraction that might set up and is a very good way of handling
patches which do not exceed six or eight inches in diameter.


(=108=) A “corrugated” patch has been brought out more recently than
the “dished” patch, and as its name would indicate, it has corrugations
around at least three of its sides. While a “dished” patch is limited
in its scope and cannot be applied to square holes unless the square
holes be cut round, the “corrugated” patch knows absolutely no limits
as to size or shape. While its preparation is probably more difficult,
yet its purpose is the same, that is, to take care of the contraction
which takes place in sheets of metal where heat has been introduced.
To prepare a “corrugated” patch, a piece of metal which is somewhat
larger than the hole is taken and the corrugation is made by placing
two rods on one side and somewhat separated and between them on the
other side another rod. With this section of the patch heated to a red
heat, a drop hammer is played upon it and a corrugation effected.
Or an easier method is by the use of specially prepared dies, which
will turn out a patch in quick order. It must be remembered that
while the patch shown in Fig. 74 is only for a very simple job, which
is rectangular in shape, yet “L” shaped patches can be prepared and
handled in the same manner. When the corrugation has been introduced
into the patch, the latter is cut so that it will fit the hole, and it
is tacked in position with the bellied sides out. The method used in
applying a patch of this kind is to weld the uncorrugated side, then
start up the corrugated side and weld for two or three inches, then
play the torch upon the corrugation, adjoining the part welded, and
slightly hammer to assist in the expansion of the same; then return
to the weld, continuing it until the corrugation can again be played
upon. By doing this, when finished the patch will be flat and no signs
of the corrugations will be shown. While many patches of this nature
are in use giving the very best service, the welder who looks upon the
finished job cannot tell how it has been accomplished.

(=109=) While the methods here given seem only to apply to boiler
work, they are not so restricted and can be applied to tanks and
various vessels with success. However, when welding on tanks which
have contained inflammable gases or gasoline the welder is cautioned
to take every measure to safeguard himself, and while it is known that
much work is being done on such jobs, it is not recommended and in fact
quite the contrary. It is true that there are such methods as filling
the containers with water; cleansing with live steam, and so forth, but
the cautious man will refrain from working on these vessels even though
such measures have been taken. Gasoline has a faculty of penetrating
the pores of metallic surfaces, and although these vessels have been
emptied and have remained so a matter of a year, the gasoline is still
present to some extent, as is evidenced by the fact that as soon as
heat is applied and the molecules of the metal are expanded, the gas
is released in sufficient quantities to cause an explosion. This is
not in one instance only, but in many, so it has been thought best to
discourage any welding work on vessels which have contained gasoline at
any time.


(=110=) While it is possible to weld cast iron on the vertical, by
the use of carbon blocks and so forth, the same kind of work can be
accomplished on steel with much ease, without the use of any blocks,
or materials other than the filler-rod and the welding torch. There
are two methods of handling vertical welds; welding from the top
down, or starting from the bottom and working up. The former seems
to be condemned by those who have never tried it, on account of the
carelessness which is apt to be used on work of this kind. However, for
the beginner, it is thought advisable to teach this method, as there
are many places where it can be used advantageously. The metal at the
top of the seam, such as a broken automobile frame, or the like, is
brought to a molten state and held there, not only by the velocity of
the flame, but also by the filler-rod, as is shown in Fig. 75. With
the choosing of a tip of the correct size, the melted metal can be
held under control with much ease, after a little practice, and it is
allowed to descend as soon as the metal below it is in the proper shape
for fusion. The filler-rod is added continually, for it is never lifted
out of the molten metal, merely stirred a little from side to side as
it descends. None of the melted metal is allowed to precede the flame,
and at all times the operator can see whether the edges to be fused are
at the right heat. As soon as the bottom is reached, the weld can again
be gone over if it is not thought strong enough, and reinforced as much
as desired. As soon as the operator is familiar with this method, he
will find that much more speed can be developed, less filler-rod lost
and less lapping done than by building up from the bottom.

(=111=) In welding over head there is a tendency on the part of
most welders to avoid the use of enough heat to bring their metal
to a molten state, for fear that it will drop upon them. It must be
remembered that lack of heat means poor welds and that the metal must
be in a molten condition whenever the weld is to be made. As soon as
a little practice is given to this kind of work, the welder will see
that the melted metal can assume some proportions without dropping off,
despite its weight. It has probably been noticed that on “sweating”
water tanks drops of water accumulate on the bottom of the tank and
do not fall off. It is the same sort of problem in the case of melted
steel. The adhesion of the molecules and the surface tension are the
forces that keep the metal from dropping.




CHAPTER VIII

BRASS WELDING


(=112=) It is difficult for the beginner to accustom himself to brass
welding, especially on large work. While he has been taught to believe
that brass has a much lower melting-point than iron or steel, yet when
he comes face to face with the actual problem of melting it, he will
find that it is necessary to hold his flame in contact with his piece
much longer, on brass work than on either of the other two, before
the melting point is reached. This can be accounted for by the great
conductivity of brass. On cast iron and steel the heat was rather
local, but on brass work it is transmitted to all parts of the piece as
rapidly as it is introduced, and this absorbing process continues until
practically the entire piece is near the melting point.

(=113=) Brass has for its base, copper to which an alloy of zinc has
been added. Now the most difficult part of fusing brass work, is to
add more metal from the filler-rod to the parts which are to be fused,
without burning up any more of the alloy, than is absolutely necessary.
Seeing that the copper and zinc have different melting points, it is a
very difficult feat and requires considerable practice. Much of this
trouble can be eliminated by the use of a filler-rod which has the
correct proportion of alloy added, so that it may take care of and
replace any that has been destroyed by the flame.

(=114=) Brass work is “V-ed” out when welding is to be done, in
practically the same way as cast iron. Only under no circumstances
should the ends of the parts be burned off, when “V-ing,” as the heavy
oxide which is deposited on the remaining metal is very hard to combat
with the welding flame. The ends of the work are brought to a red heat
with the flame that is slightly carbonizing. This is held directly in
contact with the work during the preheating stages, in much the same
manner as on cast iron, and a small layer of carbon may be seen to
accumulate around the weld. Now, in theory, this would seem the worst
thing possible to have present, but in practice a small quantity of
this soot acts as an aid in making the weld, besides making the flame
less intense, which saves much of the alloy, from being burned when the
fusion occurs. When the ends have become red hot, the same procedure
is used as in working steel, except that the torch is given a slightly
greater angle and a brass flux is used.

(=115=) Contrary to most authorities we find that an abundance of good
flux is desirable on brass work and that it is almost impossible to
use too much. It is desirable to use only the best welding fluxes, for
the best welds are to be insured only under ideal conditions. If a
welder were to run short of flux, however, he might use powdered borax
of the 20 Mule Team variety, to tide him over until he could get a
new supply. The flux is added in the same way as the cast-iron flux,
that is, by dipping the heated end of the filler-rod into the flux
container. Enough will adhere, and when added will clear up the metal
in the vicinity of the weld. It should be added as often as a welder
notices his metal needs cleaning and this will vary depending upon
whether there is a slow or rapid worker behind the torch. A man must
use his own judgment in cases of this kind. Remember that the flux is
a cleaning agent and if the surface is clean, no additional flux is
necessary, but if the contrary is true, that is, if the surface is full
of oxide and the filler refuses to flow easily, flux is necessary and
should be added.

(=116=) During the welding, dense white fumes will come from the fusing
brass. This is the burning out of the alloy, that is, the zinc. These
fumes are injurious to the welder and should be avoided, if possible,
by proper ventilation. The use of a proper filler-rod and rapid work
will largely tend to overcome the presence of these fumes, but if the
operator is very slow, they will appear, and are followed by a porous
and brittle weld, which if broken afterwards will show a large number
of blow holes. The most difficult part of brass welding as a whole is
to add the filler-rod, being certain of a fusion, without burning out
the zinc. When brass is in a heated condition, it is very fragile and
will crack readily if disturbed. All precautions should be taken to see
that no sudden jarring is given the piece until the weld has completely
set. When this work is done many welders plunge their work in water, in
an effort to make it more ductile and easier to machine. While this,
of course, is condemned by theorists and rightly so, in practice there
seems to be no injury results.




CHAPTER IX


PART ONE.--ALUMINUM WELDING

(=117=) So far as the actual fusion of aluminum is concerned, it is
probably more easily learned than any other metal, but on account of
the rapid conductivity of heat and the loss of most of its strength
when heated, aluminum has caused much concern among oxy-acetylene
welders.

(=118=) There are two methods used in welding aluminum, the flux
method and the puddle method. The puddle system gets its name from
the use of a puddle stick or spoon-like rod which is used to stir the
metal together, and is very satisfactorily used on all cast aluminum.
The flux method is applied to both cast and sheet aluminum and it is
so-called because a flux is used to break up the oxide along the line
of weld. The discussion to follow applies only to cast aluminum. It
is in this metal that most interest is centered, as the welding of
sheet aluminum, such as is found in automobile bodies and some cooking
utensils, is not encountered in the ordinary run of work.


(=119=) When working with the flux method about the same sized tip is
used as when working on cast iron. This is applied to the line of weld
and held there until the oxide on the surface commences to wrinkle
and small globules of a mercury-like appearance form on the surface.
When heat is introduced in aluminum it is transmitted throughout the
piece in the same manner as occurs in copper and brass, therefore it
will require much more time to heat the work than the same sized piece
of cast iron or steel. As soon as the weld assumes the condition
mentioned, fast work is necessary or the metal will collapse, for it
loses most of its strength when heated to this condition. The end
of the filler-rod bearing the flux is brought down on the metal and
immediately the surfaces will clear up and run together, like so much
mercury. The torch is instantly jerked away and applied farther along
the weld. The theory of this reaction is that the heavy aluminum
oxide is the only thing which prevents the metal flowing together
when heated, and as soon as the flux is introduced this oxide will be
destroyed along the line of weld and a fusion of the metal effected.
This actually takes place, providing enough heat has been introduced
to permit this reaction to penetrate the depth of the weld. The
flux contains the chemicals necessary to cause this reaction if the
metal is in the right condition. There are many welders who do not
use sufficient heat and blame the faulty results upon the flux. On
the other hand, there are many fluxes which are absolutely useless
in performing a function of this kind. The chemicals necessary in
compounding a good flux for this class of work are expensive and
therefore this flux cannot be procured at a low price. When the weld
is finished and cooled the surface should be scrubbed with soap and
water to remove all traces of the flux, otherwise a corrosion may occur
a month or so afterwards, and while it may not affect the weld in any
degree, the owner of the piece may not be pleased at the sight. It is
therefore advisable to remove all traces of flux used on aluminum work.

(=120=) The puddle system differs from that of the flux, insomuch
that when the metal has been brought to the same heat, where the flux
has been applied it will be found that the metal is really in a pasty
condition. It can be stirred together and the break entirely eliminated
by the use of a puddle stick, either of a pointed or a flat spoon-shape
design, as shown in Fig. 77. During this puddling stage, the torch
is usually held in the left hand with the flame some distance away
from the work, only introducing enough heat to keep the puddle pasty.
The puddle stick is handled by the right hand and when extra metal
is needed the puddle stick is laid aside and the aluminum filler-rod
is picked up and worked into the weld. When sufficient metal has
been added the puddle stick again comes into play and can be used in
stirring the metal together and finishing it off in the desired manner.
Reinforcing the weld will apply to aluminum the same as every other
metal, and a very neat job can be made after a little practice with the
puddle stick. At times some of the aluminum may adhere to the stick,
which is made from a quarter-inch piece of steel filler-rod, but this
can be removed by scraping it upon the fire bricks which should be in
the vicinity of the weld.


(=121=) There are two kinds of filler-rods used in aluminum welding.
Both are aluminum, but one is cast and the other is a drawn rod. This
same difference will also be noticed in bronze filler-rods, and there
has been much discussion as to which is the desirable one to use.
Neither of them is supposed to be 100 per cent pure aluminum, as such a
filler-rod does not give the desired results under the action of the
flame. A matter of from 90 to 95 per cent aluminum, with 5 per cent to
10 per cent of copper present as an alloy, is found to make a stronger
and more successful weld. It is recommended, if possible, to use the
drawn rods whenever available; for a weld at best is only a casting,
and if this casting can be made from virgin metal, rather than recast
from metal which has been cast many times and the contents not known,
it is thought that the results will be far more satisfactory. A weld
made with such a filler-rod, care being taken to work out the oxides,
will compare very favorably with the strength of the original metal and
in many instances a reinforcement will make it much stronger.

(=122=) To combine the two methods of welding aluminum is not
recommended. If the flux were stirred up inside the weld with a puddle
stick an unsatisfactory weld would result, so they are to be kept
entirely separate. It is not necessary to “V” out aluminum for the
same reason as other metals are “V-ed” out. When it is in workable
condition it can be puddled and stirred about as desired. It is well,
however, to “V” out slightly for the sake of marking the line of weld.
When aluminum is heated up, the expansion which occurs may close up
the crack, which was previously quite visible, in such a manner that
it cannot be located without much loss of time. Ordinary chalk or
soapstone, if available, may be used to mark any preheated work, but
the use of a chisel along the line of weld is the most reliable method.


PART TWO.--ALUMINUM WELDING

(=123=) It will be noticed, when welding aluminum, that bright surfaces
will oxidize immediately when exposed to the air. This action occurs
perhaps faster on aluminum than on any other metal. With this oxide
or scale present the metal will not run together nor fuse, no matter
how much heat is applied. The metal may be molten on each side of an
oxidized crack and at times will cause the line of fracture to even
float, but if the oxide is not destroyed the metal will not fuse.
As has been noted previously, two methods are used to destroy this
oxide, namely, the flux method and the puddle system. On account of
this exceedingly rapid oxidation, it will be found to the operator’s
advantage to complete his aluminum welds as quickly as possible in
order that he will have less of this oxide to combat. It will be found
in using the puddle system that greater haste can be made by using the
torch in the left hand, leaving the right free to do the puddling and
to add whatever metal is necessary. In this method most of the success
depends upon the operator’s skill in handling his puddle stick and
puddling in additional metal. Generally the right hand can do this more
rapidly than the left.

(=124=) It is well to learn how to make a successful weld from one
side of the metal only, and while this will apply to all metals, it is
especially advantageous in working aluminum. Where a small layer of
metal has been added to one side of an aluminum job, such as a crank
case, and it does not penetrate the entire thickness of the metal, when
the other side is turned, and the flame applied to it, a difference in
temperature and the loss of strength in this metal when heated will
cause the first side welded to crack unless the operator is extremely
cautious. Therefore it is always well to learn how to penetrate the
entire thickness of the metal from one side and make a satisfactory
weld in this manner.

(=125=) As previously stated, aluminum when melted loses most of its
strength, and if not supported by some means or other the metal will
collapse. On account of this it is advisable to back up aluminum work,
when possible, whether the job is to be done cold or in preheated
condition. The most successful manner of backing up is shown in Fig.
78, wherein _A_ represents a thin sheet of copper which has been fitted
to the work, and daubs of asbestos cement shown at _B_ will aid to some
extent in holding the plate in position, but this alone should not be
depended upon. A prop or fire brick, upon the top of which has been
placed a cushion of cement, will serve as a good backing, but where
this cannot be accomplished filler-rods may be bent in the manner shown
in Fig. 78. These filler-rods are not of the springy type, but are of
soft wire and the loop as shown is not for a spring effect, but merely
to take care of the contraction and expansion of the wire. Copper is
given a preference over most of the other sheet metals, because it
can be peened with a hammer to any shape desired, and many odd shaped
additions can be formed by its use.


(=126=) The use of clamps, when working on aluminum, is not recommended
on account of the great conductivity of heat and the weakening of the
metal as it approaches the melting-point. Pressure of any kind is not
desired and the operators who attempt to use clamps will regret it
sooner or later.

(=127=) In aluminum work contraction and expansion take place the
same as in other metals, only to a much greater extent, and greater
allowances must be made. However, the same rules can be applied when
determining whether work should be preheated or not, for if the
ends are free to move, the work can usually be accomplished without
preheating, whereas if confined, it will be necessary. When preheating
is necessary the whole piece must be treated in the same way,
regardless of the size. If only part of the work were preheated and the
balance left exposed, it would be almost impossible to avoid warpage
and shrinkage strains, which would render the work useless. Always
preheat the entire piece if any portion requires it.

(=128=) Great care must be exercised when setting up aluminum work
for preheating. Its weight should be distributed equally on whatever
support is used, so that there will be no danger of any one part
sagging, thereby throwing the whole piece out of alignment. A good way
of accomplishing this is to lay fire bricks on their flat side, in such
a manner that the weight of the work will be fairly well distributed.
Then put a daub of clay or asbestos cement on each brick and press
the aluminum piece down on this cushion. This will overcome the use
of shims and other methods used for jacking up the work, which are
unreliable.

(=129=) If charcoal is to be used as a preheating fuel, an oven of fire
brick should be built up with draft holes in the bottom layer of brick,
as described in the chapter on Preheating. A layer or two of charcoal
is then ignited. The oven is then covered with asbestos paper or a
piece of sheet metal. Asbestos paper is preferable as the metal becomes
very hot and is apt to burn the operator. After the fire has received
a good start, additional charcoal is added until sufficient heat is
obtained. This can be determined by sprinkling a little sawdust on the
surface of the aluminum, and if it chars readily, the work is ready to
weld. Other methods have been outlined previously, any or all of which
may be used in learning this heat. In executing the weld as little of
the work is exposed to the air as possible, in order to hold a uniform
heat and not permit any part to become chilled. At the completion of
the weld the oven is covered over, the openings in the bottom row of
bricks are stopped up, and the piece allowed to cool with the dying
fire. The charcoal process is the slow but sure method of handling
preheated aluminum work, and is always recommended.

(=130=) When preheating aluminum with torches burning kerosene or gas
a different kind of oven is built, as previously described in the
lecture on Preheating. No openings are left in the lower row of bricks
and the oven is built very much closer to the work being preheated. As
the object is to confine as much heat as possible and have a uniform
temperature throughout, it is not desirable to have such ovens loosely
constructed. If the bricks are irregular, a double wall can be built
with a layer of asbestos between them. Such a procedure is always
recommended if time and bricks permit. A hole is left in one end of
the oven for the preheating torch flame to enter. On aluminum work the
flame is never played directly upon the metal. A baffling plate of
metal or fire brick is used to distribute the flame around the sides of
the piece and very satisfactory results may be obtained by preheating
in this manner.


PART THREE.--ALUMINUM WELDING

(=131=) Many times aluminum crank cases which have large holes punched
in them and parts missing are brought to a welder for repairs. A
question arises as to whether it is best to back up these holes and
fill in the missing parts with a filler-rod as the welding progresses,
or whether these parts should be cast separately or cut out of another
crank case. It will generally depend upon the size of the hole, as to
the desirable procedure in a case of this kind. It must be remembered
that if the casting and welding are to be done at one and the same time
each additional layer of metal must be fused to the last layer and that
in reality a great deal of welding is necessary. In addition this added
metal must be fused to the crank case. On small holes, perhaps two or
three inches in diameter, this method is recommended, but if the hole
is much larger, it is best to cast a piece and then weld it in, for in
this instance there is only one line of weld to look after.

(=132=) On aluminum work it is proper to weld from the closed end of a
crack toward the open, whether the piece has or has not been preheated.
This is true also of all other metals, for if the weld were to be
started at the open end and worked backwards there would certainly be
internal strains set up, which would be undesirable. If it is not clear
which end is the open one, the operator should stop a moment and figure
it out.

(=133=) Were a suspension arm of the U type on an aluminum crank case
to break about three or four inches from the body of the case, it could
be welded in place without dismantling the motor, if handled properly.
Free access must be had to the line of break, so that the operator
can manipulate his flame at whatever angle he thinks best. Due to the
contraction and expansion, which may throw the piece being welded out
of alignment slightly, it is best to blank the bolt hole at the end
of this suspension arm and face it off, before the piece is welded in
position. Later a new hole can be drilled which will line up accurately
with the frame, and the welder will not then have to worry or attempt
to return it exactly to its former position. In order to keep the case
itself as cool as possible, wet asbestos should be packed around it,
near the broken arm, so that too much heat will not be absorbed by it.
The broken end is then tacked in position at two or three places and
the weld started. On such a problem the puddle system will be found
best, for both horizontal and vertical welding are to be done, as
well as some overhead. As flux causes the metal to flow, it is rather
difficult for the beginner to apply it to vertical and overhead work.
The puddle stick should work through the metal its full thickness and
eliminate every possible trace of the break, digging out the old metal
where dirt is found, and adding new metal for reinforcing. When one
side has been welded and reinforced it should not be allowed to cool
while the other side is being worked. The torch should be played upon
it every now and then, in order that the whole line of weld will be at
approximately the same temperature; otherwise, the weld may break in
cooling. The ease with which aluminum is puddled together, which many
welders have likened to the children’s method of making mud pies, seems
so simple to the beginner that he cannot see where the strength comes
from when cooled. On account of this, he invariably works his aluminum
too long. After welding a few test bars of this metal and breaking them
in the line of weld, many old welders will gain confidence upon seeing
the results of their own efforts.




CHAPTER X

WELDING OF MALLEABLE IRON


(=134=) The welding of malleable iron, so far as the actual fusion of
the metal is concerned, is not practiced except in very few instances,
where the parts are very thin and have been completely annealed. This
is on account of its being what might be termed a heat-treated metal.
To begin with, malleable iron is cast iron, and becomes malleable only
after it has been heated to the proper condition in the presence of
material which will absorb much of its carbon content, and kept in
this state until a suitable depth of its exterior has been annealed.
It has been changed from a brittle casting to one which will bend to
some extent without breaking, and its surface, by the withdrawal of
the carbon, has been converted into steel. The interior remains cast
iron. The depth of penetration will depend entirely upon the number
of hours the work is treated. Usually it runs from one-sixty-fourth to
one-eighth of an inch, depending upon the type of work. An idea may be
gained of how a cross-section of this metal will appear, by noting Fig.
79.


(=135=) A machinist would not think of destroying the temper in his
tools and then attempting to use them without retempering them. So the
welder will not attempt to melt malleable iron, for he realizes that
if he were to attempt fusing this metal that its character would be
entirely destroyed. If he should make a fusion, the weld itself and in
the vicinity thereof the metal would be very brittle and retain none of
its ductile qualities. When a weld of this kind is attempted, first,
a few steel sparks are given off from the surface of the metal, which
quickly diminish and the surface seems to recede from the flame. A
white foam appears as the steel surface is burned and many small blow
holes then make their appearance. The casting resembles a steel casting
which contains much sand and impurities. The welding of malleable
iron, in its broadest sense, is therefore not recommended, although
as it has been stated there are occasions when it can be successfully
accomplished. The best manner of bonding malleable iron is by the use
of a bronze filler-rod, and this process will hereafter be referred to,
for convenience, as welding, although it may resemble brazing in some
respects.

(=136=) The art of welding malleable iron with bronze is not very
difficult to learn. Possibly, the greatest trouble will be experienced
by the beginner in distinguishing malleable iron from other castings.
By again referring to Fig. 43 and carefully noting the various methods
outlined, this trouble should be overcome. Many times, too, if the
welder has had any mechanical experience, he can probably determine
where the casting has been used and can ofttimes satisfy himself
whether it is malleable or not. Malleable castings are very seldom
used as a wearing surface, and are generally employed where there is
strain, to replace steel castings and forgings, which are much more
expensive. If it has been determined that the metal is malleable iron,
half the battle has been won.

(=137=) In preparing malleable iron, a clean surface is necessary in
the vicinity of the weld. No “V-ing” out is necessary unless the piece
is greater than one-quarter inch in thickness, and then the surface of
the “V” should be as rough as possible. The ends are placed as close
together as possible, the same as in brazing, and a welding tip which
is one size smaller than would be used on the same thickness of cast
iron is then used, with a slightly carbonizing flame. See Fig. 23.
The work is heated, the same as in cast iron and steel. This flame is
played directly on the work in a vertical position, similar to that
used in preheating the weld in cast iron and steel, until heated to a
cherry red, back about one-half inch on each side of the weld. As soon
as this heat is obtained, the bronze filler-rod carries a quantity of
bronze flux to the weld and this further tends to clean the surface.
With the end of the filler-rod directly in contact with the work
nearest the operator, the neutral flame melts the end of the rod, which
immediately should run over the adjoining surface and through the
crack. When this occurs the flame is abruptly twisted away from that
portion of the weld to avoid burning the bronze. This is repeated along
the line of the weld until the entire surface is covered with a thin
coating of bronze. With this as a foundation more bronze is added, but
during this process the torch is turned so that the neutral flame will
not bear down directly on the bronze, which has already been added. It
should rather strike it at an angle and radiate enough heat from the
side of the neutral flame to permit a fusion between the filler-rod and
the bronze already added. Much more surface should be covered and more
of a reinforcement made than in either cast iron or steel, in order to
warrant enough strength for this class of work.

(=138=) A good bronze for welding purposes should work easily under the
influence of the oxy-acetylene flame and have sufficient alloys present
to take care of those destroyed by the action of the flame. It is not
thought advisable to work over welds of bronze, for fear of making them
porous, unless more filler-rod is added whenever the flame is brought
in contact with the weld.

(=139=) Welds of malleable iron can be made which will be even stronger
than the surrounding metal, and at times they can be reinforced by
adding small strips of steel. These can be entirely covered, to make
them inconspicuous. Contrary to custom it is recommended that plenty of
flux be used, for best results have been found when a surplus rather
than a sparing amount has been employed.

(=140=) The matter of heat in malleable iron is of considerable
importance. If not enough heat is used there will be no fusion between
the bronze and the iron, whereas on the other hand, if too much heat
is used, the bronze will not adhere, but will seem to boil on the
surface and form in small globules rather than spread over the whole
metal. In addition the character of the piece being worked on will be
changed when heated too much. This matter of heat should be given great
attention and the beginner should learn and have emphasized the fact
that the proper heat is one which will permit the bronze to run like
water over the surface, and this will form a good foundation to work
upon.

(=141=) In general, malleable iron work is seldom preheated, for this
is not necessary if the pieces have been fitted together as closely as
possible before the weld is started. Once the student has learned the
flow of metal and how to reinforce his weld, he will be in a position
to handle most any kind of malleable iron properly. It is well to
remember, however, that malleable iron is allowed to cool slowly and is
not immersed in water, as has been suggested when working on brass, for
here we have one metal in the piece itself and another in the weld, and
too great a strain would set up if they were cooled abruptly.




CHAPTER XI

OXY-ACETYLENE CUTTING


(=142=) By heating a bar of wrought iron or steel to a welding heat
and holding it in a stream of compressed air, or a strong blast, it
